Repository: mlgid-project/mlgidlab

# mlgidLAB
A desktop GUI for the
[mlgidBASE](https://github.com/mlgid-project/mlgidBASE) GIWAXS analysis
pipeline. It drives the full
`pygid → mlgidDETECT → pygidFIT → mlgidMATCH` workflow in one PySide6
window: convert raw detector images to NeXus, then **detect / fit /
match**, **review and edit** peaks, and **export** — same algorithms,
visual control.

> **Alpha (`v0.1.0a20`).** The detect → fit → match → edit loop works end-to-end; expect
> rough edges and report issues. See [`CHANGELOG.md`](CHANGELOG.md) for
> highlights.

A short walkthrough: raw detector image to reciprocal space, then the ML analysis
pipeline (detect, fit, match).
<video src="https://github.com/user-attachments/assets/d63db8b7-ff1b-4fdc-9408-4cb618d72905" controls muted width="100%"></video>

<sub>Recorded against `v0.1.0a17` and unchanged since. Download it as
[`mlgidlab_demo_combined_1080p.mp4`](https://github.com/mlgid-project/mlgidLAB/releases/download/v0.1.0a19/mlgidlab_demo_combined_1080p.mp4)
if you would rather have the file.</sub>

# create + activate an isolated environment
conda create -n mlgidlab python=3.12 -y
conda activate mlgidlab

# full pipeline (detection / fitting / matching + raw conversion)
pip install "mlgidlab[pipeline] @ git+https://github.com/mlgid-project/mlgidLAB@v0.1.0a20"
mlgidlab
```

No conda? Any Python ≥ 3.11 virtual environment works
(`python -m venv mlgidlab && source mlgidlab/bin/activate`).

Drop `[pipeline]` for view-only mode (browse + edit existing NeXus
results, in-GUI pyFAI calibration; Run buttons disabled). Full per-OS
install, a first-file walkthrough, and shortcuts are in
**[docs/getting_started.md](docs/getting_started.md)**.

## What you can do

- **Open** NeXus or raw HDF5 by auto-detection; multiple files at once.
- **View** in Cartesian (q_xy / q_z) or polar; frame playback, colormap,
  log/linear contrast, live cursor readout; multi-GB stacks load lazily.
- **Convert** raw → NeXus (batch), with an embedded pyFAI calibration
  dialog for PONI + mask.
- **Detect / fit / match** from the Pipeline dock (every mlgidBASE
  parameter exposed), at frame / entry / all-entries scope.
- **Edit peaks**: manual boxes, Add-to-fitted (2D pygidfit or 1D);
  multi-select detected *or* fitted (`Ctrl+click`, `Ctrl+A`), on the
  image or in the tables; copy/paste detected (`Ctrl+C` / `Ctrl+V`,
  `Ctrl+Shift+V` for a frame range); batch 2D fit; bulk delete; full
  undo/redo (`Ctrl+Z` / `Ctrl+Shift+Z`).
- **Label fast**: *Quick select* commits each hand-drawn box as you
  draw the next one, as a detected peak, a fitted one, or both. Each
  fit is stored under its detected peak's id, so a peak has one fit and
  deleting the detection takes the fit with it (both switchable in
  Settings).
- **Inspect**: sortable Detected / Fitted / Matched tables with
  click-sync to the image; live radial + angular profile fits; overlay
  filters; a workflow rail above the image showing what each pipeline
  stage has produced for the current frame.
- **Export** figures (matplotlib) and peaks as CSV.

## Documentation

- **[Getting started](docs/getting_started.md)** — install, first run,
  shortcuts, troubleshooting.
- **[Backend compatibility](docs/backend_compatibility.md)** — pipeline
  version policy + how to verify a backend bump.
- **[Manual test plan](docs/manual_test_plan.html)** — click-through
  checklist for alpha testers. Download it and open in a browser; grab
  the `example.zip` dataset — hosted once on the
  [v0.1.0a9 release](https://github.com/mlgid-project/mlgidLAB/releases/download/v0.1.0a9/example.zip)
  and reused for every version, so later releases carry no attachments.
- **[Changelog](CHANGELOG.md)** — release highlights.

(For Contributor-facing architecture / module reference docs please contact me.)

File: example/sample.yaml
data:
  name: (BA)2PbI4
  state: thin film
  size: 0.01 x 0.01 x 0.0011
  structure:
    stack: nitrogen | (BA)2PbI4 | MAPbBr3 | ITO | glass
    materials:
      (BA)2PbI4:
        name: Butylammonium lead iodide n = 1
        cas_number_1: 36945-08-1
        cas_number_2: 10101-63-0
        cif: (BA)2PbI4.cif
        precursor:
          solvents: DMF:DMSO
          solvents_ratio: '4:1'
          concentration_mM: 0.4
          volume_uL: 10
          additive: null
        preparation:
          deposition_method:
            spin_coating_type: one-step
            antisolvent: null
            gas: null
            spinning_speed_1: 1000
            spinning_time_1: 10
            spinning_speed_2: 4000
            spinning_time_2: 300
          annealing_procedure:
            annealing_type: halogen lamp
            lamp_to_sample_distance: 0.04
            annealing_temperature: 100
            annealing_time: 240
        type: 2D perovskite film
      MAPbBr3:
        name: MAPbBr3
        cas_number_1: 1605-39-6
        cas_number_2: 10031-22-8
        cif: MAPbBr3.cif
        precursor:
          solvents: DMF:DMSO
          solvents_ratio: '4:1'
          concentration_mM: 1.4
          volume_uL: 60
          additive: null
        preparation:
          deposition_method:
            spin_coating_type: one-step
            antisolvent: null
            gas: null
            spinning_speed_1: 1000
            spinning_time_1: 10
            spinning_speed_2: 4000
            spinning_time_2: 30
          annealing_procedure:
            annealing_type: halogen lamp
            lamp_to_sample_distance: 0.04
            annealing_power_1: 150
            annealing_time_1: 240
            annealing_power_2: 85
            annealing_time_2: 126
        type: 3D perovskite film
      ITO:
        name: indium tin oxide
        cas_number: 50926-11-9
        thickness: 1.8e-07
        preparation:
          ultrasonic_bath: isopropanol 300 s, acetone 300 s
          plasma_cleaning: 60 s in Ar plasma
        specification: CEC010S, <= 10 Ohm/sq
        type: substrate
      glass:
        name: glass
        type: substrate
  preparation: 2D on 3D perovskite thin film deposited by one-step spin-coating
  experimental_conditions: nitrogen atmosphere
